Repository: SedaAygul/robotel-materials

# Robotel · Malzeme Kütüphanesi

Robotel Türkiye tasarımcıları ve gönüllüleri için filament malzemelerini, kaynakları ve test koşullarıyla birlikte karşılaştıran açık kaynak bir kütüphane. Okçuluk ve yüzme aparatları başlangıç uygulamalarıdır; veri yapısı başka tasarımlara da genişleyebilir. Reçine sistemleri ileriki çalışma kapsamındadır.

Uygulama adresi: [Robotel Malzeme Kütüphanesi](https://robotel-malzeme-kutuphanesi.sedaaygul99.chatgpt.site).

## Neler yapılabilir?

- Ashby tarzı grafikte yoğunluk karşısında elastik modül, çekme/akma dayanımı veya uzamayı seçip mevcut ölçümleri inceleyin. Baskı yönü, koşullandırma ve test yöntemi farklılıklarını görün.
- Malzemeleri arayın, filtreleyin ve yan yana karşılaştırın. Özelliği eksik olan malzeme katalogda kalır.
- **Eksikler** görünümünden araştırılacak alanları bulun.
- Giriş yaptıktan sonra kaynaklı malzeme, ölçüm veya düzeltme önerisi gönderin. Yetkili inceleyicinin onayından sonra ortak veri güncellenir.
- Değişiklikleri tarihçeden izleyin; güncel veriyi Excel, JSON veya CSV olarak dışa aktarın.
- Yüzmede kalan uzva bağlanan palet ve elde kavramayı destekleyen ortez yaklaşımlarını ayrı inceleyin.

Herkes okuyabilir. Katkı için ChatGPT ile giriş kullanılır. Bekleyen ve reddedilen önerileri yalnız yazarı ve değerlendiriciler görebilir; onaylananlar yayımlanır. GitHub hesabı uygulamayı kullanmak için zorunlu değildir; kod geliştirmeleri GitHub üzerinden önerilebilir.

## Veriyi nasıl okumalıyız?

Bir polimer ailesi ile belirli marka, ürün, renk ve katkı içeren filament aynı kayıt değildir. Ölçümler kaynak ve numune koşullarıyla birlikte saklanır. Boş alan **bilinmiyor** demektir; sıfır veya olumsuz sonuç değildir. Grafikte gösterilemeyen kayıtlar katalogdan çıkarılmaz.

Bu kütüphane aday malzeme seçimini destekler. Bir ürünün teknik föyü veya grafikteki konumu, basılan çocuk aparatının güvenlik, biyouyumluluk ya da 1–2 yıllık kullanım ömrü onayı anlamına gelmez. Son tasarım, üretim koşulları ve kullanım yükleri ayrıca doğrulanmalıdır. Cilde temas eden astar da kendi malzemesi ve temas koşullarıyla değerlendirilir.

## Başlangıç

Tasarımcılar için [kullanım rehberi](docs/KULLANIM.md), katkıcılar için [katkı rehberi](CONTRIBUTING.md), kurulumu ve incelemeyi yönetenler için [bakım rehberi](docs/MAINTAINER.md) bulunur. Veri hakları [DATA_LICENSE.md](DATA_LICENSE.md) içinde açıklanır.

Uygulama kodu [MIT lisanslıdır](LICENSE). Üçüncü taraf teknik föy, makale, görsel ve CAD dosyalarının hakları kendi sahiplerine aittir; yazılım lisansı bu içerikleri yeniden lisanslamaz.

## Teknik temel ve sahiplik

Arayüz React/Vinext, ortak kayıtlar Cloudflare D1, giriş Sites üzerinden sağlanır. GitHub kaynak kodunu ve geliştirme geçmişini tutar. Canlı veri ve barındırma ayrı hizmetlerdir; GitHub deposunun kopyalanması canlı veritabanını kopyalamaz. GitHub Pages statik barındırma sunduğu için bu ortak yazma ve inceleme akışını tek başına çalıştırmaz. [GitHub Pages açıklaması](https://docs.github.com/en/pages/getting-started-with-github-pages/what-is-github-pages).

Excel çıktısı Drive üzerinden paylaşılabilir. Bu sürüm otomatik çift yönlü Drive/Excel eşitlemesi içermez; canlı uygulama ortak değişikliklerin ana kaydıdır. Barındırma, kimlik ve veritabanı hesabının sahipliği ile güncel hizmet limitleri bakım sorumlusunca takip edilmelidir.

File: data/seed-public.json (part 1 of 2)
{
  "version": "0.4",
  "updatedAt": "2026-11-06",
  "provenance": {
    "title": "RobotEl Türkiye malzeme kütüphanesi — kamusal başlangıç verisi",
    "sourceVersion": "0.4",
    "scope": "Filament araştırması: aileler, ürün bazında TDS gözlemleri ve yüzme tasarım referansları. Reçine sistemleri gelecek çalışma kapsamındadır.",
    "privacy": "Özel dosya yolları, arşiv adları, e-posta adresleri, kişisel vaka ayrıntıları ve görseller yayınlanmaz.",
    "history": "Kaynak çalışma kitabının ayrıntılı geçmişi özel proje arşivinde korunur. Burada iki doğrulanmış günlük aktarım özeti vardır; site katkıları ayrıca kaydedilir.",
    "rights": "Platformun açık kaynak lisansı üçüncü taraf veri, makale, CAD ve model lisanslarını değiştirmez. Yalnız kaynak atıfları ve kısa araştırma kayıtları paylaşılır; CAD ve görseller yeniden dağıtılmaz."
  },
  "materials": [
    {
      "id": "F-PLA",
      "kind": "Aile",
      "parentId": null,
      "name": "PLA",
      "polymer": "Polilaktik asit",
      "manufacturer": null,
      "variant": null,
      "colorScope": "Ürüne göre kaydedilecek",
      "additivesOrChemistry": "Ürüne göre kaydedilecek",
      "researchTier": "Çekirdek",
      "skinContactEvidence": "Belge bekleniyor",
      "dataStatus": "Ürün bazında araştırılacak",
      "lastChecked": null,
      "sourceId": null,
      "recordStage": "Aile adı var",
      "identificationNote": "Ürün / grade belirlenmedi; kayıt korunur."
    },
    {
      "id": "F-PETG",
      "kind": "Aile",
      "parentId": null,
      "name": "PETG",
      "polymer": "PETG",
      "manufacturer": null,
      "variant": null,
      "colorScope": "Ürüne göre kaydedilecek",
      "additivesOrChemistry": "Ürüne göre kaydedilecek",
      "researchTier": "Çekirdek",
      "skinContactEvidence": "Belge bekleniyor",
      "dataStatus": "Ürün bazında araştırılacak",
      "lastChecked": null,
      "sourceId": null,
      "recordStage": "Aile adı var",
      "identificationNote": "Ürün / grade belirlenmedi; kayıt korunur."
    },
    {
      "id": "F-TPU",
      "kind": "Aile",
      "parentId": null,
      "name": "TPU / TPE",
      "polymer": "Termoplastik elastomerler",
      "manufacturer": null,
      "variant": null,
      "colorScope": "Ürüne göre kaydedilecek",
      "additivesOrChemistry": "Polyester / polieter alt türü ayrı",
      "researchTier": "Çekirdek",
      "skinContactEvidence": "Belge bekleniyor",
      "dataStatus": "Sertlik ve alt kimya ayrı tutulacak",
      "lastChecked": null,
      "sourceId": null,
      "recordStage": "Aile adı var",
      "identificationNote": "Ürün / grade belirlenmedi; kayıt korunur."
    },
    {
      "id": "F-ASA",
      "kind": "Aile",
      "parentId": null,
      "name": "ASA",
      "polymer": "ASA",
      "manufacturer": null,
      "variant": null,
      "colorScope": "Ürüne göre kaydedilecek",
      "additivesOrChemistry": "Ürüne göre kaydedilecek",
      "researchTier": "Çekirdek",
      "skinContactEvidence": "Belge bekleniyor",
      "dataStatus": "Ürün bazında araştırılacak",
      "lastChecked": null,
      "sourceId": null,
      "recordStage": "Aile adı var",
      "identificationNote": "Ürün / grade belirlenmedi; kayıt korunur."
    },
    {
      "id": "F-PA6",
      "kind": "Aile",
      "parentId": null,
      "name": "PA6 ve kopolimerleri",
      "polymer": "PA6 / PA6-6.6",
      "manufacturer": null,
      "variant": null,
      "colorScope": "Ürüne göre kaydedilecek",
      "additivesOrChemistry": "Ürüne göre kaydedilecek",
      "researchTier": "Çekirdek",
      "skinContactEvidence": "Belge bekleniyor",
      "dataStatus": "Kuru ve ıslak koşullar ayrı",
      "lastChecked": null,
      "sourceId": null,
      "recordStage": "Aile adı var",
      "identificationNote": "Ürün / grade belirlenmedi; kayıt korunur."
    },
    {
      "id": "F-PA12",
      "kind": "Aile",
      "parentId": null,
      "name": "PA12",
      "polymer": "PA12",
      "manufacturer": null,
      "variant": null,
      "colorScope": "Ürüne göre kaydedilecek",
      "additivesOrChemistry": "Ürüne göre kaydedilecek",
      "researchTier": "Çekirdek",
      "skinContactEvidence": "Belge bekleniyor",
      "dataStatus": "PA6 ile birleştirilmeyecek",
      "lastChecked": null,
      "sourceId": null,
      "recordStage": "Aile adı var",
      "identificationNote": "Ürün / grade belirlenmedi; kayıt korunur."
    },
    {
      "id": "F-ABS",
      "kind": "Aile",
      "parentId": null,
      "name": "ABS",
      "polymer": "ABS",
      "manufacturer": null,
      "variant": null,
      "colorScope": "Ürüne göre kaydedilecek",
      "additivesOrChemistry": "Ürüne göre kaydedilecek",
      "researchTier": "İkinci aşama",
      "skinContactEvidence": "Belge bekleniyor",
      "dataStatus": "Ürün bazında araştırılacak",
      "lastChecked": null,
      "sourceId": null,
      "recordStage": "Aile adı var",
      "identificationNote": "Ürün / grade belirlenmedi; kayıt korunur."
    },
    {
      "id": "F-PP",
      "kind": "Aile",
      "parentId": null,
      "name": "PP",
      "polymer": "Polipropilen",
      "manufacturer": null,
      "variant": null,
      "colorScope": "Ürüne göre kaydedilecek",
      "additivesOrChemistry": "Ürüne göre kaydedilecek",
      "researchTier": "İkinci aşama",
      "skinContactEvidence": "Belge bekleniyor",
      "dataStatus": "Ürün bazında araştırılacak",
      "lastChecked": null,
      "sourceId": null,
      "recordStage": "Aile adı var",
      "identificationNote": "Ürün / grade belirlenmedi; kayıt korunur."
    },
    {
      "id": "F-PC",
      "kind": "Aile",
      "parentId": null,
      "name": "PC ve karışımları",
      "polymer": "Polikarbonat / karışım",
      "manufacturer": null,
      "variant": null,
      "colorScope": "Ürüne göre kaydedilecek",
      "additivesOrChemistry": "Karışım oranı ayrı kaydedilecek",
      "researchTier": "İkinci aşama",
      "skinContactEvidence": "Belge bekleniyor",
      "dataStatus": "Ürün bazında araştırılacak",
      "lastChecked": null,
      "sourceId": null,
      "recordStage": "Aile adı var",
      "identificationNote": "Ürün / grade belirlenmedi; kayıt korunur."
    },
    {
      "id": "F-COMP",
      "kind": "Aile",
      "parentId": null,
      "name": "Dolgulu filamentler",
      "polymer": "Ana polimer + dolgu",
      "manufacturer": null,
      "variant": null,
      "colorScope": "Ürüne göre kaydedilecek",
      "additivesOrChemistry": "Karbon / cam elyaf vb. ayrı",
      "researchTier": "İkinci aşama",
      "skinContactEvidence": "Belge bekleniyor",
      "dataStatus": "Dolgu oranı ve ana polimer gerekli",
      "lastChecked": null,
      "sourceId": null,
      "recordStage": "Aile adı var",
      "identificationNote": "Ürün / grade belirlenmedi; kayıt korunur."
    },
    {
      "id": "P-PETG-01",
      "kind": "Ürün",
      "parentId": "F-PETG",
      "name": "Prusament PETG",
      "polymer": "PETG",
      "manufacturer": "Prusa Polymers",
      "variant": "Renk / SKU netleşecek",
      "colorScope": "TDS renk kapsamı net değil",
      "additivesOrChemistry": "Belirtilmemiş",
      "researchTier": "Kaynak örneği",
      "skinContactEvidence": "Belge bekleniyor",
      "dataStatus": "TDS verisi; parça doğrulaması yok",
      "lastChecked": "2026-10-30",
      "sourceId": "S001",
      "recordStage": "Ürün TDS kaydı var",
      "identificationNote": "Eksik özellikler Eksikler sekmesinde; kayıt korunur."
    },
    {
      "id": "P-PLA-01",
      "kind": "Ürün",
      "parentId": "F-PLA",
      "name": "PolyLite PLA",
      "polymer": "PLA",
      "manufacturer": "Polymaker",
      "variant": "Renk / SKU netleşecek",
      "colorScope": "TDS renk kapsamı net değil",
      "additivesOrChemistry": "Belirtilmemiş",
      "researchTier": "Kaynak örneği",
      "skinContactEvidence": "Belge bekleniyor",
      "dataStatus": "TDS verisi; parça doğrulaması yok",
      "lastChecked": "2026-10-30",
      "sourceId": "S002",
      "recordStage": "Ürün TDS kaydı var",
      "identificationNote": "Eksik özellikler Eksikler sekmesinde; kayıt korunur."
    },
    {
      "id": "P-COPA-01",
      "kind": "Ürün",
      "parentId": "F-PA6",
      "name": "PolyMide CoPA",
      "polymer": "PA6 / PA6.6 kopolimer",
      "manufacturer": "Polymaker",
      "variant": "Renk / SKU netleşecek",
      "colorScope": "TDS renk kapsamı net değil",
      "additivesOrChemistry": "Belirtilmemiş",
      "researchTier": "Kaynak örneği",
      "skinContactEvidence": "Belge bekleniyor",
      "dataStatus": "TDS verisi; parça doğrulaması yok",
      "lastChecked": "2026-10-30",
      "sourceId": "S003",
      "recordStage": "Ürün TDS kaydı var",
      "identificationNote": "Eksik özellikler Eksikler sekmesinde; kayıt korunur."
    },
    {
      "id": "P-TPU-01",
      "kind": "Ürün",
      "parentId": "F-TPU",
      "name": "PolyFlex TPU95-HF",
      "polymer": "TPU; alt kimya bilinmiyor",
      "manufacturer": "Polymaker",
      "variant": "Renk / SKU netleşecek",
      "colorScope": "TDS renk kapsamı net değil",
      "additivesOrChemistry": "Polyester / polieter bilinmiyor",
      "researchTier": "Kaynak örneği",
      "skinContactEvidence": "Belge bekleniyor",
      "dataStatus": "TDS verisi; parça doğrulaması yok",
      "lastChecked": "2026-10-30",
      "sourceId": "S004",
      "recordStage": "Ürün TDS kaydı var",
      "identificationNote": "Eksik özellikler Eksikler sekmesinde; kayıt korunur."
    }
  ],
  "properties": [
    {
      "id": "O01",
      "name": "Yoğunluk",
      "unit": "g/cm³",
      "description": "Malzeme kütlesinin hacmine oranı.",
      "use": "Kütle hesabı ve malzeme karşılaştırması.",
      "contextRequired": "Polimer / filament / basılı numune türünü ayır. Parçanın yüzdürmesi değildir.",
      "group": "Fiziksel",
      "priority": "Çekirdek"
    },
    {
      "id": "O02",
      "name": "Çekme elastik modülü",
      "unit": "MPa",
      "description": "Küçük şekil değişimindeki rijitlik.",
      "use": "Yük altında esneme değerlendirmesi.",
      "contextRequired": "Yön, nem, sıcaklık ve test yöntemi. Yorulma ömrünü tek başına vermez.",
      "group": "Mekanik",
      "priority": "Çekirdek"
    },
    {
      "id": "O03",
      "name": "Çekme dayanımı",
      "unit": "MPa",
      "description": "Çekme deneyinde raporlanan en yüksek gerilme.",
      "use": "Dayanım karşılaştırması.",
      "contextRequired": "Akma dayanımıyla aynı alan değildir. XY / Z ve numune tipi gerekli.",
      "group": "Mekanik",
      "priority": "Çekirdek"
    },
    {
      "id": "O04",
      "name": "Çekmede akma dayanımı",
      "unit": "MPa",
      "description": "Kalıcı şekil değişiminin başladığı gerilme.",
      "use": "Taşıyıcı gövde değerlendirmesi.",
      "contextRequired": "Ölçüm tanımı, yön ve koşullar korunur.",
      "group": "Mekanik",
      "priority": "Çekirdek"
    },
    {
      "id": "O05",
      "name": "Yorulma verisi",
      "unit": "çevrim; MPa",
      "description": "Tekrarlı yük altında hasar ve ömür verisi.",
      "use": "Okçulukta tekrarlı yükleri inceleme.",
      "contextRequired": "S-N eğrisi, yük oranı R, frekans, yön, çevre ve hasar ölçütü gerekir.",
      "group": "Mekanik",
      "priority": "Çekirdek"
    },
    {
      "id": "O06",
      "name": "Sünme",
      "unit": "%; mm",
      "description": "Sabit yük altında zamana bağlı şekil değişimi.",
      "use": "Uzun süre yük ve bağlantı sıkılığı.",
      "contextRequired": "Yük, süre, sıcaklık, nem ve geometriyle birlikte kaydet.",
      "group": "Mekanik",
      "priority": "Çekirdek"
    },
    {
      "id": "O07",
      "name": "Katmanlar arası dayanım",
      "unit": "MPa",
      "description": "Katmanlar arası ayrılmaya karşı deney sonucu.",
      "use": "Baskı yönü ve gövde tasarımı.",
      "contextRequired": "Yöntem ve yükleme yönü olmadan farklı sonuçları birleştirme.",
      "group": "Mekanik",
      "priority": "Çekirdek"
    },
    {
      "id": "O08",
      "name": "Darbe dayanımı",
      "unit": "kJ/m²; J/m",
      "description": "Ani yük altında deney sonucu.",
      "use": "Düşme ve çarpma senaryoları.",
      "contextRequired": "Çentikli / çentiksiz, Charpy / Izod ve birim ayrı tutulur.",
      "group": "Mekanik",
      "priority": "Çekirdek"
    },
    {
      "id": "O09",
      "name": "Kopmada uzama",
      "unit": "%",
      "description": "Kopma anına kadar uzama oranı.",
      "use": "Esneklik ve kırılma davranışı.",
      "contextRequired": "Yöntem, yön ve ölçü boyu ile değerlendirilir.",
      "group": "Mekanik",
      "priority": "Çekirdek"
    },
    {
      "id": "O10",
      "name": "Eğilme modülü",
      "unit": "MPa",
      "description": "Eğilme deneyinde ölçülen rijitlik.",
      "use": "Eğilerek çalışan gövde ve parçalar.",
      "contextRequired": "Çekme modülünden ayrı kaydet.",
      "group": "Mekanik",
      "priority": "İkinci aşama"
    },
    {
      "id": "O11",
      "name": "Shore sertliği",
      "unit": "Shore A / Shore D",
      "description": "Yüzeyin batmaya karşı sertlik ölçeği.",
      "use": "Esnek temas parçası ve gövde karşılaştırması.",
      "contextRequired": "A ve D ölçekleri ayrı; biyouyumluluk veya konfor kanıtı değildir.",
      "group": "Mekanik",
      "priority": "Çekirdek"
    },
    {
      "id": "O12",
      "name": "Suya daldırmada su emme",
      "unit": "kütle %",
      "description": "Suda bekleme sonrası kütle artışı.",
      "use": "Yüzmede su alma ve koşullandırma.",
      "contextRequired": "Süre, sıcaklık, su türü, kurutma ve yöntem gerekli.",
      "group": "Ortam",
      "priority": "Çekirdek"
    },
    {
      "id": "O13",
      "name": "Bağıl nemde nem alma",
      "unit": "kütle %",
      "description": "Belirli bağıl nemde bekleme sonrası kütle artışı.",
      "use": "Depolama ve kuru / nemli özellik farkı.",
      "contextRequired": "Bağıl nem (%RH), süre ve sıcaklık gerekli; daldırma testi değildir.",
      "group": "Ortam",
      "priority": "Çekirdek"
    },
    {
      "id": "O14",
      "name": "Su temas açısı",
      "unit": "derece",
      "description": "Suyun yüzeyi ıslatma davranışının ölçümü.",
      "use": "Yüzey ıslanabilirliği.",
      "contextRequired": "Yüzey dokusu, temizlik, damla yöntemi ve yaşlanma etkileri; su emmeden ayrı.",
      "group": "Yüzey",
      "priority": "Çekirdek"
    },
    {
      "id": "O15",
      "name": "Klorlu su sonrası özellikler",
      "unit": "özelliğe göre",
      "description": "Klorlu maruziyet sonrası ölçülen değişimler.",
      "use": "Havuz ortamı.",
      "contextRequired": "Klor türü / düzeyi, pH, sıcaklık, süre ve tekrar sayısı gerekli.",
      "group": "Ortam",
      "priority": "Çekirdek"
    },
    {
      "id": "O16",
      "name": "Tuzlu su sonrası özellikler",
      "unit": "özelliğe göre",
      "description": "Tuzlu maruziyet sonrası ölçülen değişimler.",
      "use": "Deniz ortamı.",
      "contextRequired": "Tuzluluk, sıcaklık, süre ve kuruma döngüsü gerekli.",
      "group": "Ortam",
      "priority": "Çekirdek"
    },
    {
      "id": "O17",
      "name": "UV / dış ortam yaşlanması",
      "unit": "özelliğe göre",
      "description": "Işık ve dış ortam sonrası değişim.",
      "use": "Açık hava ve depolama.",
      "contextRequired": "Maruziyet dozu, yöntem, süre ve kalan özellik gerekli.",
      "group": "Ortam",
      "priority": "Çekirdek"
    },
    {
      "id": "O18",
      "name": "Hidroliz sonrası özellikler",
      "unit": "özelliğe göre",
      "description": "Su etkisiyle kimyasal yaşlanma sonrası değişim.",
      "use": "Islak kullanım ve esnek parça değerlendirmesi.",
      "contextRequired": "TPU alt kimyası, sıcaklık ve süre gerekli.",
      "group": "Ortam",
      "priority": "Çekirdek"
    },
    {
      "id": "O19",
      "name": "Isıl eğilme sıcaklığı (HDT)",
      "unit": "°C",
      "description": "Belirli yük altında ısıl şekil değişimi deneyi.",
      "use": "Sıcak saklama ve temizlik koşulları.",
      "contextRequired": "Test yükünü kaydet. Kullanım sıcaklığı veya Tg ile eşitleme.",
      "group": "Isıl",
      "priority": "Çekirdek"
    },
    {
      "id": "O20",
      "name": "Camsı geçiş sıcaklığı (Tg)",
      "unit": "°C",
      "description": "Polimerin geçiş davranışına ait ölçüm.",
      "use": "Isıl davranışı anlama.",
      "contextRequired": "Yöntem / ısıtma hızı; sürekli kullanım sınırı değildir.",
      "group": "Isıl",
      "priority": "İkinci aşama"
    },
    {
      "id": "O21",
      "name": "Sürtünme / kayma",
      "unit": "katsayı",
      "description": "İki temas yüzeyinin kayma davranışı.",
      "use": "Islak tutuş ve temas arayüzü.",
      "contextRequired": "Karşı yüzey, yük, ıslak / kuru durum ve hız gerekli.",
      "group": "Yüzey",
      "priority": "İkinci aşama"
    },
    {
      "id": "O22",
      "name": "Aşınma / yırtılma",
      "unit": "yönteme göre",
      "description": "Kullanımla yüzey kaybı veya yırtılma sonucu.",
      "use": "Temas pedi, kayış ve bağlantı çevresi.",
      "contextRequired": "Deney yöntemi, yük ve çevrim; birimi satırda belirt.",
      "group": "Mekanik",
      "priority": "Çekirdek"
    },
    {
      "id": "O23",
      "name": "Temizlik uyumluluğu",
      "unit": "belge / protokol",
      "description": "Temizlik işlemi ve sonrasında işlevin korunması.",
      "use": "Kir tutulması, hijyen ve bakım.",
      "contextRequired": "Ajan, derişim, süre, sıcaklık, döngü ve kurutma.",
      "group": "Bakım",
      "priority": "Çekirdek"
    },
    {
      "id": "O24",
      "name": "Yüzey pürüzlülüğü",
      "unit": "µm",
      "description": "Yüzey dokusunun ölçümü.",
      "use": "Temas, temizlik ve aşınma incelemesi.",
      "contextRequired": "Ra / Rz, baskı yönü, son işlem ve ölçüm yöntemi.",
      "group": "Yüzey",
      "priority": "İkinci aşama"
    },
    {
      "id": "O25",
      "name": "Biyolojik değerlendirme",
      "unit": "belge kapsamı",
      "description": "Son ürün ve temas koşuluna ait kanıt kaydı.",
      "use": "Cilde temas eden tüm bileşenler.",
      "contextRequired": "Ürün, renk, katkı, işlem, temas türü / süresi, rapor ve standart sürümü.",
      "group": "Cilt teması",
      "priority": "Çekirdek"
    },
    {
      "id": "O26",
      "name": "Renk ve varyant",
      "unit": "kod / katalog",
      "description": "Ürünün renk ve varyant seçenekleri.",
      "use": "Çocuğun tercihi ve parça kimliği.",
      "contextRequired": "Ürün / renk kodu, katkı ve stok tarihi.",
      "group": "Tedarik",
      "priority": "Çekirdek"
    },
    {
      "id": "O27",
      "name": "Birim fiyat",
      "unit": "TRY/kg",
      "description": "Net filament kütlesine göre ilan fiyatı.",
      "use": "Bütçe karşılaştırması.",
      "contextRequired": "KDV, kargo, paket gramajı, stok, satıcı ve kontrol tarihi ayrı.",
      "group": "Tedarik",
      "priority": "Çekirdek"
    },
    {
      "id": "O28",
      "name": "Türkiye erişilebilirliği",
      "unit": "stok / süre",
      "description": "Doğrulanan satıcı, stok ve teslim bilgisi.",
      "use": "Gönüllülerin ürüne ulaşması.",
      "contextRequired": "Kontrol tarihi ve ilan URL gerekli; geçmiş stok güncel sayılamaz.",
      "group": "Tedarik",
      "priority": "Çekirdek"
    },
    {
      "id": "O29",
      "name": "Baskı gereksinimleri",
      "unit": "°C / belge",
      "description": "Nozul, tabla, kabin ve donanım koşulları.",
      "use": "Yazıcıyla üretilebilirlik.",
      "contextRequired": "Üretici aralığı ile numune baskı ayarlarını ayır.",
      "group": "Üretim",
      "priority": "Çekirdek"
    },
    {
      "id": "O30",
      "name": "Kurutma / saklama",
      "unit": "°C; saat; %RH",
      "description": "Filamentin hazırlık ve saklama koşulları.",
      "use": "Tekrarlanabilir baskı.",
      "contextRequired": "Ürün talimatı, süre, sıcaklık ve açıldıktan sonra saklama.",
      "group": "Üretim",
      "priority": "Çekirdek"
    },
    {
      "id": "O31",
      "name": "Filament çapı",
      "unit": "mm",
      "description": "Satın alınan ürünün çapı ve toleransı.",
      "use": "Yazıcı uyumu.",
      "contextRequired": "Nominal çap ve üretici toleransı.",
      "group": "Üretim",
      "priority": "Çekirdek"
    },
    {
      "id": "O32",
      "name": "Hasar / kırılma biçimi",
      "unit": "gözlem",
      "description": "Hasar sırasında ve öncesindeki gözlenebilir işaretler.",
      "use": "Uyarılar ve bakım rehberi.",
      "contextRequired": "Parça, yükleme, yaşlanma ve gözlem kaydı.",
      "group": "Tasarım",
      "priority": "Çekirdek"
    },
    {
      "id": "O33",
      "name": "Parçanın yüzdürme davranışı",
      "unit": "N; gözlem",
      "description": "Üretilen parçanın su içindeki davranışı.",
      "use": "Yüzme aparatı tasarımı.",
      "contextRequired": "İnfill, boşluk, su sızması, toplam geometri ve bileşenler gerekli.",
      "group": "Parça testi",
      "priority": "Çekirdek"
    },
    {
      "id": "O34",
      "name": "Arayüz bağlantısı",
      "unit": "N; belge",
      "description": "Gövde, ped, kayış ve yapıştırıcı bağlantısı.",
      "use": "Çift malzeme ve değiştirilebilir ped.",
      "contextRequired": "Islak / kuru ayrılma, temizlik sonrası durum ve temas kapsamı.",
      "group": "Parça testi",
      "priority": "Çekirdek"
    }
  ],
  "measurements": [
    {
      "id": "M001",
      "materialId": "P-PETG-01",
      "materialName": "Prusament PETG",
      "propertyId": "O01",
      "propertyName": "Yoğunluk",
      "value": 1.27,
      "unit": "g/cm³",
      "plusMinus": null,
      "plusMinusMeaning": "Uygulanamaz",
      "method": "ISO 1183",
      "specimen": "Malzeme; ayrıntı verilmemiş",
      "direction": "Uygulanamaz",
      "conditioning": "Belirtilmemiş",
      "process": "Belirtilmemiş",
      "sourceId": "S001",
      "sourceVersion": "1.1; 16.02.2022",
      "sourceLocation": "s.2; Typical material properties",
      "accessDate": "2026-10-30",
      "evidenceType": "Üretici TDS; parça testi yok",
      "limitation": "Gerçek parçanın hacimsel yoğunluğu ve yüzdürmesi değildir."
    },
    {
      "id": "M002",
      "materialId": "P-PETG-01",
      "materialName": "Prusament PETG",
      "propertyId": "O02",
      "propertyName": "Çekme elastik modülü",
      "value": 1500,
      "unit": "MPa",
      "plusMinus": 100,
      "plusMinusMeaning": "± türü belirtilmemiş",
      "method": "ISO 527-1",
      "specimen": "FFF basılı numune",
      "direction": "Horizontal (TDS)",
      "conditioning": "Nem koşulu belirtilmemiş",
      "process": "MK3; 250°C; %100 rectilinear; 0.20 mm",
      "sourceId": "S001",
      "sourceVersion": "1.1; 16.02.2022",
      "sourceLocation": "s.2-3; Mechanical properties",
      "accessDate": "2026-10-30",
      "evidenceType": "Üretici TDS; parça testi yok",
      "limitation": "Kaynak: 1.5 ± 0.1 GPa. MPa dönüşümü ×1000."
    },
    {
      "id": "M003",
      "materialId": "P-PETG-01",
      "materialName": "Prusament PETG",
      "propertyId": "O04",
      "propertyName": "Çekmede akma dayanımı",
      "value": 47,
      "unit": "MPa",
      "plusMinus": 2,
      "plusMinusMeaning": "± türü belirtilmemiş",
      "method": "ISO 527-1",
      "specimen": "FFF basılı numune",
      "direction": "Horizontal (TDS)",
      "conditioning": "Nem koşulu belirtilmemiş",
      "process": "MK3; 250°C; %100 rectilinear; 0.20 mm",
      "sourceId": "S001",
      "sourceVersion": "1.1; 16.02.2022",
      "sourceLocation": "s.2-3; Mechanical properties",
      "accessDate": "2026-10-30",
      "evidenceType": "Üretici TDS; parça testi yok",
      "limitation": "Akma dayanımıdır; çekme dayanımı alanıyla birleştirilmez."
    },
    {
      "id": "M004",
      "materialId": "P-PETG-01",
      "materialName": "Prusament PETG",
      "propertyId": "O13",
      "propertyName": "Bağıl nemde nem alma",
      "value": 0.07,
      "unit": "kütle %",
      "plusMinus": null,
      "plusMinusMeaning": "Uygulanamaz",
      "method": "Prusa Polymers yöntemi",
      "specimen": "Malzeme; ayrıntı verilmemiş",
      "direction": "Uygulanamaz",
      "conditioning": "24 saat; 24°C; %22 RH",
      "process": "Suya daldırma değil",
      "sourceId": "S001",
      "sourceVersion": "1.1; 16.02.2022",
      "sourceLocation": "s.2; dipnot (1)",
      "accessDate": "2026-10-30",
      "evidenceType": "Üretici TDS; parça testi yok",
      "limitation": "Bağıl nemde nem alma; havuz dayanımı veya su emme testi değildir."
    },
    {
      "id": "M005",
      "materialId": "P-PLA-01",
      "materialName": "PolyLite PLA",
      "propertyId": "O01",
      "propertyName": "Yoğunluk",
      "value": 1.17,
      "unit": "g/cm³",
      "plusMinus": null,
      "plusMinusMeaning": "Uygulanamaz",
      "method": "ISO 1183; GB/T 1033",
      "specimen": "Malzeme; ayrıntı verilmemiş",
      "direction": "Uygulanamaz",
      "conditioning": "23°C",
      "process": "Belirtilmemiş",
      "sourceId": "S002",
      "sourceVersion": "TDS V5.4",
      "sourceLocation": "Physical properties",
      "accessDate": "2026-10-30",
      "evidenceType": "Üretici TDS; parça testi yok",
      "limitation": "TDS tipik değer; basılı parçanın yoğunluğu değildir."
    },
    {
      "id": "M006",
      "materialId": "P-PLA-01",
      "materialName": "PolyLite PLA",
      "propertyId": "O02",
      "propertyName": "Çekme elastik modülü",
      "value": 3426.9,
      "unit": "MPa",
      "plusMinus": 64.8,
      "plusMinusMeaning": "± türü belirtilmemiş",
      "method": "ISO 527; GB/T 1040",
      "specimen": "FFF basılı numune",
      "direction": "X-Y",
      "conditioning": "Nem koşulu belirtilmemiş",
      "process": "230°C; %100 infill; 2 duvar; tabla 50°C",
      "sourceId": "S002",
      "sourceVersion": "TDS V5.4",
      "sourceLocation": "Mechanical properties; How to make specimens",
      "accessDate": "2026-10-30",
      "evidenceType": "Üretici TDS; parça testi yok",
      "limitation": "Baskı ayarları ve yön ürünler arası kıyaslamada eşleştirilmeli."
    },
    {
      "id": "M007",
      "materialId": "P-PLA-01",
      "materialName": "PolyLite PLA",
      "propertyId": "O02",
      "propertyName": "Çekme elastik modülü",
      "value": 3064.9,
      "unit": "MPa",
      "plusMinus": 83.4,
      "plusMinusMeaning": "± türü belirtilmemiş",
      "method": "ISO 527; GB/T 1040",
      "specimen": "FFF basılı numune",
      "direction": "Z",
      "conditioning": "Nem koşulu belirtilmemiş",
      "process": "230°C; %100 infill; 2 duvar; tabla 50°C",
      "sourceId": "S002",
      "sourceVersion": "TDS V5.4",
      "sourceLocation": "Mechanical properties; How to make specimens",
      "accessDate": "2026-10-30",
      "evidenceType": "Üretici TDS; parça testi yok",
      "limitation": "XY ile ayrı satır; gerçek geometriye doğrudan tasarım sınırı değildir."
    },
    {
      "id": "M008",
      "materialId": "P-PLA-01",
      "materialName": "PolyLite PLA",
      "propertyId": "O03",
      "propertyName": "Çekme dayanımı",
      "value": 52.3,
      "unit": "MPa",
      "plusMinus": 0.3,
      "plusMinusMeaning": "± türü belirtilmemiş",
      "method": "ISO 527; GB/T 1040",
      "specimen": "FFF basılı numune",
      "direction": "X-Y",
      "conditioning": "Nem koşulu belirtilmemiş",
      "process": "230°C; %100 infill; 2 duvar; tabla 50°C",
      "sourceId": "S002",
      "sourceVersion": "TDS V5.4",
      "sourceLocation": "Mechanical properties; How to make specimens",
      "accessDate": "2026-10-30",
      "evidenceType": "Üretici TDS; parça testi yok",
      "limitation": "Çekme dayanımıdır; PETG akma değeriyle eşdeğer değildir."
    },
    {
      "id": "M009",
      "materialId": "P-PLA-01",
      "materialName": "PolyLite PLA",
      "propertyId": "O03",
      "propertyName": "Çekme dayanımı",
      "value": 40.5,
      "unit": "MPa",
      "plusMinus": 0.5,
      "plusMinusMeaning": "± türü belirtilmemiş",
      "method": "ISO 527; GB/T 1040",
      "specimen": "FFF basılı numune",
      "direction": "Z",
      "conditioning": "Nem koşulu belirtilmemiş",
      "process": "230°C; %100 infill; 2 duvar; tabla 50°C",
      "sourceId": "S002",
      "sourceVersion": "TDS V5.4",
      "sourceLocation": "Mechanical properties; How to make specimens",
      "accessDate": "2026-10-30",
      "evidenceType": "Üretici TDS; parça testi yok",
      "limitation": "Z yönünde kaynak veri örneği."
    },
    {
      "id": "M010",
      "materialId": "P-COPA-01",
      "materialName": "PolyMide CoPA",
      "propertyId": "O01",
      "propertyName": "Yoğunluk",
      "value": 1.12,
      "unit": "g/cm³",
      "plusMinus": null,
      "plusMinusMeaning": "Uygulanamaz",
      "method": "ISO 1183; GB/T 1033",
      "specimen": "Malzeme; ayrıntı verilmemiş",
      "direction": "Uygulanamaz",
      "conditioning": "23°C",
      "process": "Belirtilmemiş",
      "sourceId": "S003",
      "sourceVersion": "TDS V5.4",
      "sourceLocation": "Physical properties",
      "accessDate": "2026-10-30",
      "evidenceType": "Üretici TDS; parça testi yok",
      "limitation": "Yoğunluk koşulu kuru / ıslak olarak ayrıca raporlanmamış."
    },
    {
      "id": "M011",
      "materialId": "P-COPA-01",
      "materialName": "PolyMide CoPA",
      "propertyId": "O02",
      "propertyName": "Çekme elastik modülü",
      "value": 2703,
      "unit": "MPa",
      "plusMinus": 259,
      "plusMinusMeaning": "± türü belirtilmemiş",
      "method": "ISO 527; GB/T 1040",
      "specimen": "FFF basılı; tavlanmış",
      "direction": "X-Y",
      "conditioning": "Kuru; test öncesi 48 saat kurutma",
      "process": "80°C / 6 saat tavlama; TDS numune ayarları",
      "sourceId": "S003",
      "sourceVersion": "TDS V5.4",
      "sourceLocation": "Mechanical properties (Dry status)",
      "accessDate": "2026-10-30",
      "evidenceType": "Üretici TDS; parça testi yok",
      "limitation": "Islak koşulla ayrı kayıt. Tek başına yorulma verisi değildir."
    },
    {
      "id": "M012",
      "materialId": "P-COPA-01",
      "materialName": "PolyMide CoPA",
      "propertyId": "O03",
      "propertyName": "Çekme dayanımı",
      "value": 78,
      "unit": "MPa",
      "plusMinus": 0.7,
      "plusMinusMeaning": "± türü belirtilmemiş",
      "method": "ISO 527; GB/T 1040",
      "specimen": "FFF basılı; tavlanmış",
      "direction": "X-Y",
      "conditioning": "Kuru; test öncesi 48 saat kurutma",
      "process": "80°C / 6 saat tavlama; TDS numune ayarları",
      "sourceId": "S003",
      "sourceVersion": "TDS V5.4",
      "sourceLocation": "Mechanical properties (Dry status)",
      "accessDate": "2026-10-30",
      "evidenceType": "Üretici TDS; parça testi yok",
      "limitation": "Kurutma sıcaklığı bu dipnotta belirtilmemiş."
    },
    {
      "id": "M013",
      "materialId": "P-COPA-01",
      "materialName": "PolyMide CoPA",
      "propertyId": "O02",
      "propertyName": "Çekme elastik modülü",
      "value": 724,
      "unit": "MPa",
      "plusMinus": 61,
      "plusMinusMeaning": "± türü belirtilmemiş",
      "method": "ISO 527; GB/T 1040",
      "specimen": "FFF basılı; tavlanmış",
      "direction": "X-Y",
      "conditioning": "Islak; 60°C suda 48 saat; ort. nem %6.16",
      "process": "80°C / 6 saat tavlama; TDS numune ayarları",
      "sourceId": "S003",
      "sourceVersion": "TDS V5.4",
      "sourceLocation": "Mechanical properties (Wet status)",
      "accessDate": "2026-10-30",
      "evidenceType": "Üretici TDS; parça testi yok",
      "limitation": "Hızlandırılmış koşullandırma; klorlu havuz veya 1-2 yıl ömür deneyi değil."
    },
    {
      "id": "M014",
      "materialId": "P-COPA-01",
      "materialName": "PolyMide CoPA",
      "propertyId": "O03",
      "propertyName": "Çekme dayanımı",
      "value": 34.3,
      "unit": "MPa",
      "plusMinus": 2.5,
      "plusMinusMeaning": "± türü belirtilmemiş",
      "method": "ISO 527; GB/T 1040",
      "specimen": "FFF basılı; tavlanmış",
      "direction": "X-Y",
      "conditioning": "Islak; 60°C suda 48 saat; ort. nem %6.16",
      "process": "80°C / 6 saat tavlama; TDS numune ayarları",
      "sourceId": "S003",
      "sourceVersion": "TDS V5.4",
      "sourceLocation": "Mechanical properties (Wet status)",
      "accessDate": "2026-10-30",
      "evidenceType": "Üretici TDS; parça testi yok",
      "limitation": "Tavlanmamış veya farklı nemdeki parçaya doğrudan aktarılamaz."
    },
    {
      "id": "M015",
      "materialId": "P-TPU-01",
      "materialName": "PolyFlex TPU95-HF",
      "propertyId": "O01",
      "propertyName": "Yoğunluk",
      "value": 1.16,
      "unit": "g/cm³",
      "plusMinus": null,
      "plusMinusMeaning": "Uygulanamaz",
      "method": "ISO 1183; GB/T 1033",
      "specimen": "Malzeme; ayrıntı verilmemiş",
      "direction": "Uygulanamaz",
      "conditioning": "23°C",
      "process": "Belirtilmemiş",
      "sourceId": "S004",
      "sourceVersion": "TDS V5.4",
      "sourceLocation": "Physical properties",
      "accessDate": "2026-10-30",
      "evidenceType": "Üretici TDS; parça testi yok",
      "limitation": "Alt kimya (polyester / polieter) bu kayıt için bilinmiyor."
    },
    {
      "id": "M016",
      "materialId": "P-TPU-01",
      "materialName": "PolyFlex TPU95-HF",
      "propertyId": "O03",
      "propertyName": "Çekme dayanımı",
      "value": 26.6,
      "unit": "MPa",
      "plusMinus": 0.6,
      "plusMinusMeaning": "± türü belirtilmemiş",
      "method": "ISO 37; GB/T 528",
      "specimen": "FFF basılı numune",
      "direction": "X-Y",
      "conditioning": "Nem koşulu belirtilmemiş",
      "process": "230°C; %100 infill; 2 duvar; tabla 50°C",
      "sourceId": "S004",
      "sourceVersion": "TDS V5.4",
      "sourceLocation": "Mechanical properties; How to make specimens",
      "accessDate": "2026-10-30",
      "evidenceType": "Üretici TDS; parça testi yok",
      "limitation": "ISO 37; ISO 527 sonuçlarıyla aynı deney kabul edilmez."
    },
    {
      "id": "M017",
      "materialId": "P-TPU-01",
      "materialName": "PolyFlex TPU95-HF",
      "propertyId": "O11",
      "propertyName": "Shore sertliği",
      "value": 95,
      "unit": "Shore A",
      "plusMinus": null,
      "plusMinusMeaning": "Uygulanamaz",
      "method": "ISO 7619-1; GB/T 531.1",
      "specimen": "TDS; numune ayrıntısı sınırlı",
      "direction": "Belirtilmemiş",
      "conditioning": "Belirtilmemiş",
      "process": "Belirtilmemiş",
      "sourceId": "S004",
      "sourceVersion": "TDS V5.4",
      "sourceLocation": "Mechanical properties",
      "accessDate": "2026-10-30",
      "evidenceType": "Üretici TDS; parça testi yok",
      "limitation": "Shore A sertliği; elastik modül veya biyouyumluluk kanıtı değil."
    },
    {
      "id": "M018",
      "materialId": "P-PETG-01",
      "materialName": "Prusament PETG",
      "propertyId": "O19",
      "propertyName": "Isıl eğilme sıcaklığı (HDT)",
      "value": 68,
      "unit": "°C",
      "plusMinus": null,
      "plusMinusMeaning": "Uygulanamaz",
      "method": "ISO 75",
      "specimen": "Malzeme; üretim türü belirtilmemiş",
      "direction": "Belirtilmemiş",
      "conditioning": "Deney yükü 0.45 MPa; diğer koşullar belirtilmemiş",
      "process": "Numune üretimi / ısıtma ayrıntıları belirtilmemiş",
      "sourceId": "S001",
      "sourceVersion": "1.1; 16.02.2022",
      "sourceLocation": "s.2; Typical material properties",
      "accessDate": "2026-10-30",
      "evidenceType": "Üretici TDS; parça testi yok",
      "limitation": "HDT yüküne bağlı deney değeri; maksimum sürekli kullanım sıcaklığı değildir."
    },
    {
      "id": "M019",
      "materialId": "P-PETG-01",
      "materialName": "Prusament PETG",
      "propertyId": "O19",
      "propertyName": "Isıl eğilme sıcaklığı (HDT)",
      "value": 68,
      "unit": "°C",
      "plusMinus": null,
      "plusMinusMeaning": "Uygulanamaz",
      "method": "ISO 75",
      "specimen": "Malzeme; üretim türü belirtilmemiş",
      "direction": "Belirtilmemiş",
      "conditioning": "Deney yükü 1.80 MPa; diğer koşullar belirtilmemiş",
      "process": "Numune üretimi / ısıtma ayrıntıları belirtilmemiş",
      "sourceId": "S001",
      "sourceVersion": "1.1; 16.02.2022",
      "sourceLocation": "s.2; Typical material properties",
      "accessDate": "2026-10-30",
      "evidenceType": "Üretici TDS; parça testi yok",
      "limitation": "0.45 MPa yükteki ölçümden ayrı gözlem; maksimum sürekli kullanım sıcaklığı değildir."
    },
    {
      "id": "M020",
      "materialId": "P-PLA-01",
      "materialName": "PolyLite PLA",
      "propertyId": "O09",
      "propertyName": "Kopmada uzama",
      "value": 6.3,
      "unit": "%",
      "plusMinus": 0.6,
      "plusMinusMeaning": "± türü belirtilmemiş",
      "method": "ISO 527; GB/T 1040",
      "specimen": "FFF basılı numune",
      "direction": "X-Y",
      "conditioning": "Test nemi / sıcaklığı belirtilmemiş",
      "process": "Nozul 230°C; tabla 50°C; %100 infill; 2 duvar; üst/alt 3; fan açık",
      "sourceId": "S002",
      "sourceVersion": "TDS V5.4",
      "sourceLocation": "Mechanical properties; Elongation at break (X-Y)",
      "accessDate": "2026-10-30",
      "evidenceType": "Üretici TDS; parça testi yok",
      "limitation": "Kopmada uzama; akmada uzama veya elastik modül değildir."
    },
    {
      "id": "M021",
      "materialId": "P-PLA-01",
      "materialName": "PolyLite PLA",
      "propertyId": "O09",
      "propertyName": "Kopmada uzama",
      "value": 1.8,
      "unit": "%",
      "plusMinus": 0.1,
      "plusMinusMeaning": "± türü belirtilmemiş",
      "method": "ISO 527; GB/T 1040",
      "specimen": "FFF basılı numune",
      "direction": "Z",
      "conditioning": "Test nemi / sıcaklığı belirtilmemiş",
      "process": "Nozul 230°C; tabla 50°C; %100 infill; 2 duvar; üst/alt 3; fan açık",
      "sourceId": "S002",
      "sourceVersion": "TDS V5.4",
      "sourceLocation": "Mechanical properties; Elongation at break (Z)",
      "accessDate": "2026-10-30",
      "evidenceType": "Üretici TDS; parça testi yok",
      "limitation": "XY yönünden ayrı gözlem; gerçek aparat için kabul sınırı değildir."
    },
    {
      "id": "M022",
      "materialId": "P-PLA-01",
      "materialName": "PolyLite PLA",
      "propertyId": "O08",
      "propertyName": "Darbe dayanımı",
      "value": 3.3,
      "unit": "kJ/m²",
      "plusMinus": 0.2,
      "plusMinusMeaning": "± türü belirtilmemiş",
      "method": "ISO 179; GB/T 1043",
      "specimen": "FFF basılı; çentikli Charpy",
      "direction": "X-Y",
      "conditioning": "Test nemi / sıcaklığı belirtilmemiş",
      "process": "Nozul 230°C; tabla 50°C; %100 infill; 2 duvar; üst/alt 3; fan açık",
      "sourceId": "S002",
      "sourceVersion": "TDS V5.4",
      "sourceLocation": "Mechanical properties; Notched Charpy impact strength (X-Y)",
      "accessDate": "2026-10-30",
      "evidenceType": "Üretici TDS; parça testi yok",
      "limitation": "Çentikli Charpy sonucu; çentiksiz veya Izod sonuçlarıyla eşitlenmez."
    },
    {
      "id": "M023",
      "materialId": "P-TPU-01",
      "materialName": "PolyFlex TPU95-HF",
      "propertyId": "O09",
      "propertyName": "Kopmada uzama",
      "value": 495.8,
      "unit": "%",
      "plusMinus": 16.2,
      "plusMinusMeaning": "± türü belirtilmemiş",
      "method": "ISO 37; GB/T 528",
      "specimen": "FFF basılı numune",
      "direction": "X-Y",
      "conditioning": "Test nemi / sıcaklığı belirtilmemiş",
      "process": "Nozul 230°C; tabla 50°C; %100 infill; 2 duvar; üst/alt 3; fan açık",
      "sourceId": "S004",
      "sourceVersion": "TDS V5.4",
      "sourceLocation": "Mechanical properties; Elongation at break (X-Y)",
      "accessDate": "2026-10-30",
      "evidenceType": "Üretici TDS; parça testi yok",
      "limitation": "ISO 37 deneyidir; elastik modül veya temas konforu / biyouyumluluk kanıtı değildir."
    },
    {
      "id": "M024",
      "materialId": "P-COPA-01",
      "materialName": "PolyMide CoPA",
      "propertyId": "O09",
      "propertyName": "Kopmada uzama",
